Repository: UlrichKlotz/CIELab_Plotter

# CIELab–sRGB Gamut Plotter
A desktop tool to plot experimental CIELab colour-measurement data on top of
the true sRGB colour gamut at a chosen lightness L*. Each unique
composition automatically receives its own colour and marker and appears once in
the legend. The tool exports clean, publication-ready figures.
Developed for materials- and colour-science work (e.g. characterising the colour
of metallic alloys and their phases in L*a*b* space).
Figure 1: A typical colour space for the pure elements Au, Ag and Cu together with 14-karat gold alloys (0N – white gold, and 1N – yellow gold) and 18-karat gold alloys (2N, 3N, 4N, 5N, 6N). The alloy composition is given in mass-percent. The L-value of 80 is in the typical range for jewellery alloys.
Figure 2: The complete colour space at L = 70. The L-value can be defined by a slider.
Figure 3: A screenshot of the GUI that allows interactive selection and editing of data points and axis ranges.

# Features
Interactive a*–b* plot with the sRGB gamut rendered as a live background
Adjustable background lightness L* and a*/b* axis ranges
Automatic colour + marker assignment per composition, with a clean legend
Paste data directly or load it from a file (tab-, semicolon- or comma-separated)
Export publication-style PNG figures
Save and load working sessions
Requirements
Python 3.x
NumPy and Matplotlib
```bash
pip install matplotlib numpy
```
`tkinter` ships with standard Python on Windows and macOS.
On Linux install it with:
```bash
sudo apt install python3-tk
```
Usage
Run the script:
```bash
python CIELab_Plotter.py
```
Then:
Paste your measurement table into the data box (or use From file).
Click Import. Each unique composition gets its own colour and marker.
Adjust the L* background slider and the a*/b* axis ranges as needed.
Save PNG for a clean, publication-style figure, or Save / Load Session
to continue working later.
Data format
Five columns, header row optional. Columns may be separated by a tab,
semicolon or comma:
```
Composition (mass%)	Phase	L*	a*	b*	Ref
Au			Au	86	4.7	36.9	[1]
Ag			Ag	92.65	-0.31	5.05	[6]
Cu			Cu	87.2	13.4	14.9	[9]
```
Additional columns with references can be added. Selected example data is
provided in a CSV file. The software accepts tab-, comma- or semicolon-separated
files.

References:
- [1] U.E. Klotz, Metallurgy and processing of coloured gold intermetallics — Part I: Properties and surface processing, Gold Bulletin 43 (2010) 4–10. https://doi.org/10.1007/BF03214961
- [6] S. Henderson, D. Manchanda, White gold alloys, Gold Bulletin 38 (2005) 55–67. https://doi.org/10.1007/BF03215234
- [9] C. Leygraf, T. Chang, G. Herting, I. Odnevall Wallinder, The origin and evolution of copper patina colour, Corrosion Science 157 (2019) 337–346. https://doi.org/10.1016/j.corsci.2019.05.025

# Citation
If you use this software in academic work, please cite it. A ready-to-use
citation is available via the "Cite this repository" button on GitHub
(generated from `CITATION.cff`).
```bibtex
@software{klotz_cielab_plotter,
  author  = {Klotz, Ulrich E.},
  title   = {CIELab_Plotter},
  year    = {2026},
  version = {1.0.2},
  doi     = {10.5281/zenodo.22811675},
  url     = {https://github.com/UlrichKlotz/CIELab_Plotter}
}
```

## Development note

Parts of this software were written with the assistance of Claude (Anthropic),
an AI assistant, based on the specifications and guidance of the author. The
author designed and directed the work, reviewed the results, and is solely
responsible for the software and its correctness.

File: literature_data_Github.csv
Composition (mass%);Phase;L*;a*;b*;Ref;References;
Au 99.9;Au;86;4.7;36.9;[1];[1];U.E. Klotz, Metallurgy and processing of coloured gold intermetallics — Part I: Properties and surface processing, Gold Bulletin 43 (2010) 4–10. https://doi.org/10.1007/BF03214961
Ag;Ag;92.65;-0.31;5.05;[6];[6];S. Henderson, D. Manchanda, White gold alloys:, Gold Bull 38 (2005) 55–67. https://doi.org/10.1007/BF03215234.
Cu;Cu;87.2;13.4;14.9;[9];[8];"DIN EN ISO 8654:2020-05, Schmuck_- Farben von Goldlegierungen_- Bezeichnung, Farbenreihe und Kennzeichnung (ISO_8654:2018_+ Amd_1:2019); Deutsche Fassung EN_ISO_8654:2018_+ A1:2019, (n.d.). https://doi.org/10.31030/3136633."
Au58.5 Ag32 Cu9.5;0N;93.8;-3.01;21.38;[8];[9];C. Leygraf, T. Chang, G. Herting, I. Odnevall Wallinder, The origin and evolution of copper patina colour, Corrosion Science 157 (2019) 337–346. https://doi.org/10.1016/j.corsci.2019.05.025.
Au58.5 Ag24.75 Cu16.75;1N;92.4;0.35;22.24;[8];;
Au75 Ag15.5 Cu9.5;2N;91.1;1.2;26.64;[8];;
Au75 Ag12.5 Cu12.5;3N;90;3.69;23.61;[8];;
Au75 Ag9 Cu16;4N;88.9;6.13;21.23;[8];;
Au75 Ag5 Cu20;5N;87.7;8.32;18.58;[8];;
Au75 Ag0.5 Cu24.5;6N;86.3;10.12;15.57;[8];;
